Repository: noprofits-org/pvjohnston.com

# pvjohnston.com

Peter V. Johnston, Ph.D. — [Quantum-chemistry calculations and construction software](https://pvjohnston.com/about.html).

Start with [One dye, one transition](https://pvjohnston.com/posts/2026-08-13-dcdhf-me2-transitions.html) and [How the acceptor closes the gap](https://pvjohnston.com/posts/2026-08-16-how-the-acceptor-closes-the-gap.html).

Then test a photoswitching claim: [Does Hillel’s push-pull sentence hold?](https://pvjohnston.com/posts/2026-08-22-does-push-pull-abolish-the-s0-t1-crossing.html).

## What lives here

- Personal landing page, selected work, and printable résumé
- 90 posts covering chemistry, physics, mathematics, art, software, automation, and systems
- BibTeX/CSL citations and MathJax with `mhchem`
- Build-time TikZ/circuitikz → inline SVG rendering
- Typed experiment metrics resolved from generated, fingerprint-verified research artifacts
- RSS, Atom, sitemap, social metadata, drafts, syntax highlighting, and print styles
- Reproducible calculation artifacts for selected science posts

Nonprofit/watchdog articles remain in [`noprofits-org/blog`](https://github.com/noprofits-org/blog) at [blog.noprofits.org](https://blog.noprofits.org).

## Local development

Prerequisites: Haskell Stack, Node.js, LuaLaTeX with
TikZ/pgfplots/circuitikz/mhchem, and `dvisvgm`.

```sh
stack test
stack exec site rebuild
node scripts/verify-metrics.mjs
node scripts/verify-site.mjs
stack exec site watch
```

Draft posts are excluded unless preview mode is enabled:

```sh
PREVIEW_DRAFTS=1 stack exec site watch
```

To compile the site without TeX Live (diagrams stay as source, same as PR CI):

```sh
SKIP_TIKZ=1 stack exec site rebuild
```

## Authoring

Posts live in `posts/` as Markdown with YAML front matter. See [`notes/blog-authoring.md`](notes/blog-authoring.md) for citations, figures, captions, and verification conventions.

## Deployment

Pull requests run `.github/workflows/ci.yml`: Stack tests plus a Hakyll `site build` with `SKIP_TIKZ=1`, so TeX Live is not installed and TikZ diagrams are left as source. A new push on the same PR cancels the in-flight CI run.

Pushes to `main` (and manual `workflow_dispatch`) run `.github/workflows/deploy.yml`: the full TeX Live / dvisvgm pipeline, then publish `_site` through GitHub’s native Pages deployment. Deploy concurrency is serialized and never cancelled mid-publish. The custom domain is written to `_site/CNAME` by that workflow.

File: posts/2026-09-01-how-a-brushed-glaze-becomes-glass.md
---
title: How a brushed glaze becomes glass
date: 2026-09-01
author: Peter Johnston
tags: chemistry, glaze, glass, color, chromophores, ligand field
description: A brushed glaze is an aqueous mineral suspension that a kiln turns into a silicate melt and then into a frozen glass. Color and studio texture are properties of the optical species and of how far that melt equilibrates before it freezes.
post-type: understanding
question: How does a brushed layer become a hard colored glass, and why do studio effects appear instead of a flat coat?
---

The question this note answers is how a brushed layer becomes a hard colored
glass, and why studio effects appear instead of a flat coat. The route is one
high-temperature history read in five steps. The coat that goes on the ware is
an aqueous mineral **suspension**, not a solution. Heat drives off water,
decomposes carbonates and organics, and opens a silicate eutectic so the
particles become a liquid that must wet the ware and stay there. On cooling,
viscosity rises until that liquid freezes as an amorphous network — a glass,
which is a frozen unequilibrated melt. Color is then a species problem: the
same metal is a different optical object dissolved in the network, locked in a
crystal, or clustered as a colloid. The textures studios name — crystals,
oil-spot, copper red, crawling, rutile streaks — are the same melt physics
stopped before the layer becomes a uniform glass.

## 1. What you brush on

A studio glaze is ground minerals in water: **feldspar**, **silica** (flint or
quartz), **clay**, often a **frit**, and a **colorant**. The water is a vehicle.
It does not dissolve the batch the way a solvent dissolves a dye. The solids
remain particles, kept from settling by the clay and by whatever gum or
deflocculant the recipe uses, and they are carried onto the ware as a wet
film.[@Rhodes1957; @Hopper2001]

That is the same operational distinction the
[pigment post](/posts/2026-07-04-the-physics-and-chemistry-of-pigments.html)
drew for paint. A **dye** dissolves; a **pigment** stays a particulate phase in
a binder. A glaze slip is on the pigment side of that line: you are brushing a
suspension.[@Berns2019; @Christie2014] The analogy stops there. In paint the
binder dries or polymerizes around particles that keep their own crystal
structure and their own refractive index. In a glaze the particles are raw
material for a melt. Feldspar supplies alkali and alumina; silica is the
network former; clay both suspends the slip and contributes alumina and silica;
a frit is a glass already melted and ground, added so some of the flux arrives
pre-reacted and less soluble. The colorant — an oxide, a carbonate, a spinel
stain — is just another particle until the kiln dissolves it, or fails to.

<!-- da Vinci: a left-to-right sequence of the brush coat (mineral particles in
water), the eutectic melt wetting the ware, and the frozen silicate network
with a dissolved ion versus a metal colloid would make the route visible; omit
in this PR. -->

## 2. What heat does

The first thing the kiln does is remove the vehicle. Free water leaves, then
chemically bound water from clays and hydrates. Carbonates (whiting, dolomite,
some colorant salts) and any leftover organics decompose, releasing gas that
must escape while the layer is still permeable. Only after that does the
chemistry that makes glass begin: a **eutectic** in the silicate batch melts,
and the remaining solids dissolve into that liquid.[@Kingery1976; @Rhodes1957]

Pure silica is not a studio material in the melt sense. Its liquidus sits far
above what a pottery kiln can hold as a working liquid. The network-modifying **fluxes** — sodium and potassium from feldspar, calcium
and magnesium from limestone and dolomite, and historically lead — open the
silica network by creating non-bridging oxygens. **Boron**, added as borax or a frit,
is a different cut: it is itself a network former, and a borosilicate liquidus
sits much lower than a pure silicate one without that modifier mechanism. Either
route drops the mixture into the kiln range, and a film a fraction of a
millimeter thick can become a liquid without the ware itself melting
away.[@Kingery1976; @Shelby2020]

That liquid has a job that a bulk glass melt does not. It must **wet** the
ware, flow enough to heal pinholes and brush marks, and remain on vertical
surfaces instead of draining to the foot. Wetting is a surface-energy problem.
The melt spreads when the bare-body surface energy is at least the sum of the
glaze–body interfacial energy and the melt's free-surface energy; a
glaze–body interface that is merely cheaper than those two free surfaces taken
separately is the weaker condition for adhesion, and it does not by itself
guarantee a sheet. Flow is a viscosity problem. Both are set by composition and
temperature, and both have to stay inside a narrow window — fluid enough to
level, stiff enough to stay put.[@Kingery1976; @Rhodes1957]

## 3. Hard glass from a frozen melt

On cooling, the melt does not freeze the way water freezes. There is no single
temperature at which a crystal lattice appears. Viscosity rises continuously.
Atomic rearrangements that would build a periodic silicate slow and then stop,
and the liquid is left as an extended, non-periodic network of $\mathrm{SiO}_4$
(and, where the batch supplies them, $\mathrm{BO}_4$ or $\mathrm{AlO}_4$)
tetrahedra sharing corners. That is Zachariasen's picture of oxide glass, and
it is still the useful first description of a glaze coat: the atoms are linked
by forces of the same kind as in a crystal, but without periodicity or
symmetry.[@Zachariasen1932; @Shelby2020]

**Network formers** (Si, B, P, and Al when it substitutes for Si) build that
framework. **Network modifiers** (the alkali and alkaline-earth fluxes of §2)
break bridging $\mathrm{Si{-}O{-}Si}$ linkages and lower viscosity. A glaze is
hard, then, not because it crystallized, but because the viscosity became so
large that the melt could no longer flow on any laboratory timescale. The coat
is a **frozen unequilibrated liquid**.[@Kingery1976; @Shelby2020; @Rhodes1957]

Crystallization is the competing path, not a later decoration. If the melt is
held, or cooled slowly, in a composition that has a stable crystalline phase —
willemite, anorthite, a silica polymorph, an iron oxide — nuclei form and
grow. A "glassy" coat is the kinetic outcome in which that path lost. A
crystalline coat is the outcome in which it won, locally or everywhere. A
**matte** surface is a different claim: it is an optical appearance, and it can
come from those crystals, from liquid–liquid phase separation, from leftover
refractory particles, or from a melt that never fully leveled. Nothing in the
cooling step changes the chemical identity of the oxides; it changes whether
they are trapped in a random network or allowed to order.[@Kingery1976; @Shelby2020]

## 4. The same metal, different optical species

Color in a glaze is not a property of "iron" or "copper" as an element. It is a
property of the **optical species** that element becomes: the oxidation state,
the ligands, the coordination geometry, and whether the metal is a dissolved
ion, a constituent of a crystal, or a metal colloid. The
[pigment post](/posts/2026-07-04-the-physics-and-chemistry-of-pigments.html)
treated the ligand field of a crystal — oxide octahedra around $\mathrm{Cr}^{3+}$
in viridian, tetrahedral $\mathrm{Co}^{2+}$ in cobalt blue. In a glaze the ligand
is the melt itself. Oxide ions of the silicate network occupy the coordination
sphere, and the **ligand-field** splitting $\Delta$ of the $d$ orbitals is set
by that disordered oxygen environment rather than by a lattice site. Charge
transfer, usually oxygen-to-metal, sits at higher energy and is much more
intense when it falls into the visible.[@Bamford1962; @Weyl1951; @Bamford1977]

**Iron** is the clearest case of one metal, two colors. In a reducing kiln
atmosphere $\mathrm{Fe}^{2+}$ dominates; its $d$–$d$ absorption, with a strong
near-infrared tail into the red, leaves the familiar blue-green of
**celadon**. In oxidation $\mathrm{Fe}^{3+}$ dominates; ligand-field bands are
weaker, but oxygen–iron charge transfer and the coordination mixture
(tetrahedral and octahedral $\mathrm{Fe}^{3+}$) push the glaze toward
amber, yellow, and brown. Controlled firings of an Arita celadon batch move
the same glaze from gray-yellow in oxygen to blue-green as the atmosphere
becomes more reducing and $\mathrm{Fe}^{2+}$ replaces $\mathrm{Fe}^{3+}$. The hue
is a redox ratio in a glass, not a different recipe.[@Katsuki2014; @Weyl1951; @Bamford1977]

**Cobalt** dissolves into the silicate network as $\mathrm{Co}^{2+}$. In ordinary
alkali and lime glazes it occupies a tetrahedral oxide site and absorbs in the
orange–red, so the coat is blue — the same ion, and the same qualitative site
symmetry, that makes cobalt-blue spinel a pigment, now without the spinel
lattice. **Copper** as $\mathrm{Cu}^{2+}$ is green or turquoise in the network,
another ligand-field ion with oxide ligands. Under reduction the same copper
leaves the network as metal. The red of a copper-red glaze is not
$\mathrm{Cu}^{2+}$ and is not cuprite as the main colorant: it is colloidal
metallic copper, grown to a size that absorbs and scatters in the
green, leaving transmitted and reflected red. Too much growth makes the red
muddy and then black. The metal is the same; the optical object is
not.[@Bamford1962; @Weyl1951; @BrownNorton1959]

**Chromium** as $\mathrm{Cr}^{3+}$ is a green network ion, the glaze analogue of
chromium oxide green, again a $d$–$d$ chromophore in an oxide field. Hexavalent
chromium, when it is present, is a different species and a different color.
**Rutile** is not mainly a dissolved-ion colorant. It is a titanium ore that
carries some iron; studios add it for broken color. The melt cannot keep all of
that titanium in solution on cooling, and the resulting crystals and local
composition gradients streak and mottle a coat that would otherwise have been
flat.[@Weyl1951; @Bamford1977; @Rhodes1957]

## 5. Effects that are the melt not finishing

The textures that look like a separate craft are the physics of §3 and §4
stopped partway.

**Crystalline glazes** are a supersaturated melt allowed to nucleate. A
zinc-rich, low-alumina composition is taken to a fluid melt and then held
where willemite, $\alpha$-$\mathrm{Zn}_2\mathrm{SiO}_4$, can grow. The glaze
decomposes into zinc-rich and silica-rich regions; willemite spherulites grow
from the former as plate-like sheaves constrained by the thickness of the
coat. The crystals are not painted on. They are the equilibrium solid the
glass of §3 declined to become, grown on purpose.[@Sun2004Willemite; @Shelby2020]

**Oil-spot** and other iron-saturate coats are liquid–liquid **phase
separation** in an iron-rich silicate, followed by crystallization of the
iron-rich liquid. Silicate melts in the lime–alumina–silica field, and the
related alkali-bearing quaternaries, have a miscibility gap: on cooling, the
homogeneous melt splits into two liquids, one silica-rich and one richer in
modifier and iron. In a Jian or Tianmu glaze that iron-rich liquid migrates,
often with the help of bubbles from iron-oxide decomposition, and freezes as
spots or streaks of magnetite and hematite. The pattern is an unfinished
equilibration — two liquids, then crystals — not a printed decoration. The
same immiscibility, frozen as droplets rather than as iron-oxide spots, is
what gives Jun glazes their opalescent scatter.[@Kingery1983Immiscibility; @Kingery1983Jun; @Shi2019Tianmu]

**Reduction** is the kiln atmosphere as a reagent. A reducing fire does not
"add a special color"; it changes the oxygen activity of the melt so that
$\mathrm{Fe}^{3+}/\mathrm{Fe}^{2+}$ and $\mathrm{Cu}^{2+}/\mathrm{Cu}^{0}$ shift,
which is §4 read as a function of $p_{\mathrm{O}_2}$ rather than of recipe.
Copper red is the extreme case: the ion is reduced, then the metal atoms
diffuse and coarsen into colloids. Celadon is the moderate case: the ion stays
dissolved, but its oxidation state, and therefore its ligand-field spectrum,
changes.[@Katsuki2014; @BrownNorton1959; @Weyl1951]

**Crawling**, breaking, and rutile streaks are viscosity and surface tension
written onto the ware. If the raw film cracks, or if the melt does not wet the
body — dust, grease, a refractory undercoat, a melt that is too stiff — the
liquid pulls into islands instead of remaining a sheet. Rhodes's studio
description is the same physics: the melt parts during heating and leaves bare
clay, and the glazes that do this are the viscous, high-clay, matte ones,
while fluid transparent melts tend to heal the same breaks.[@Rhodes1957; @Kingery1976]
Breaking on a rim or a ridge is the melt flowing under gravity and surface
tension until the coat is thin enough to show the body. Rutile streaks, as in
§4, are local crystallization and composition gradients that the melt did not
homogenize before it froze.

None of these is a second subject. A crystal growing from a supersaturated
melt, a second liquid nucleating in a miscibility gap, a colloid coarsening
after reduction, and a melt failing to wet are the glass-formation story of
§3 and the species story of §4, encountered when the layer does not finish as
a uniform frozen liquid.

## 6. Where the model stops

This note is a mechanism sketch for a chemist who has not thrown a pot. It
does not choose a firing schedule, and it does not turn a batch into a Seger
formula. Those are quantitative tools; they are not what makes the brushed
layer glass. It also has no generated demonstration: the route is qualitative
species and kinetic path, not a computed spectrum or a formula count from a
published batch. A later figure could show the same objects in two
representations; this draft does not invent one.

The redox story is a kiln-average. Oxygen activity is not uniform from firebox
to stack, or from the surface of a thick coat to the body interface, so
$\mathrm{Fe}^{2+}/\mathrm{Fe}^{3+}$ is a local variable. The optical-species
account also stops at the dissolved ion and the simple colloid. Some oil-spot
and hare's-fur color is scattering and interference from thin crystalline
films, not only ligand-field absorption by leftover iron in the
glass.[@Shi2019Tianmu] A complete color model would have to carry both.

One mechanical limit belongs here because it is the same cooling history. If
the glaze's thermal expansion does not match the body's, the frozen coat goes
into tension or compression on the way down; tension crazes the glass. That
mismatch is a thermoelastic fact, not a separate aesthetic, and it is not
developed here.[@Kingery1976]

A reader who knows ceramic science will see what was left qualitative —
liquidus surfaces, optical basicity, the details of spinodal versus binodal
separation. That is the right place to push. The claim this note can defend is
only the route: suspension, melt, frozen network, optical species, unfinished
equilibration.

## 7. Summary

What is brushed on is an aqueous suspension of ground minerals. Heat removes
the water and the gases, then a fluxed silicate eutectic melts and must wet
the ware. Cooling raises the viscosity until that liquid is trapped as an
amorphous oxide network — a glass, which is a melt that did not crystallize.
Color is the optical species the metal becomes in that network, in a crystal,
or as a colloid; celadon and amber are two iron ions, copper-green and
copper-red are an ion and a metal particle. The studio effects are the same
history stopped short: crystals from a supersaturated melt, a second liquid
from a miscibility gap, a redox shift in the kiln atmosphere, and a melt
whose viscosity and surface tension never produced a flat sheet.

## References
